Repository: danian95/research-docs

# research-docs

Documentation and standard operating procedures for the McCurry research group.

File: source/sops/acid-clean-glass.rst
Acid Cleaning Glassware
=======================

.. note::
   Inform lab members that you will be acid cleaning glassware so
   that others use caution in and around the hood. Never acid clean
   glassware alone.

#. Spread aluminum foil in area of fume hood where cleaning will take
   place to catch any spills.

#. Place separate beakers containing concentrated nitric acid and
   concentrated sulfuric acid in a water bath.

#. Heat the water bath on a hot plate to 70°C.

#. Rinse glassware with distilled water prior to acid wash.

#. Fill glassware with heated, concentrated nitric acid. Allow to sit
   for at least 15 minutes.

#. Return nitric acid to beaker and place beaker back in water bath.

#. Rinse glassware with distilled water.
  
   .. warning::
      Use caution as any nitric acid
      remaining in the glassware can cause severe burns and will react
      with the water to form noxious fumes.

#. Fill rinsed glassware with heated, concentrated sulfuric acid. Allow
   to sit for at least 15 minutes.

#. Return sulfuric acid to beaker and place beaker back in water bath.

#. Rinse glassware with distilled water.
  
   .. warning::
      Use caution as any sulfuric
      acid remaining in the glassware can cause severe burns.

#. Rinse glassware with 18.2 MΩ cm\ :sup:`-1` ultrapure water.

#. Put clean glassware in oven to dry.

#. When finished cleaning all glassware, turn off heat and allow acids
   to cool.

File: source/sops/ag-wire-chloriding.rst
Ag Wire Chloriding
==================

1. Prepare a 1 M HCl aqueous solution.

2. Prepare electrodes:

..

   Working (Ag wire)

   Immerse in 1:1 (v/v) HNO\ :sub:`3`:H\ :sub:`2`\ O heated to 50°C for
   a few seconds. Ag wire will turn white. Rinse with 18.2 MΩ
   cm\ :sup:`-1` ultrapure water and dry under N\ :sub:`2` stream.

   Counter (Pt wire)

   Immerse in 1:1 (v/v) HNO\ :sub:`3`:H\ :sub:`2`\ O heated to 50°C for
   a few seconds. Rinse with 18.2 MΩ cm\ :sup:`-1` ultrapure water and
   dry with N\ :sub:`2` gas. Flame anneal over a propane torch until
   platinum is glowing red.

   Reference (Ag/AgCl)

   Rinse with 18.2 MΩ cm\ :sup:`-1` ultrapure water and dry with
   N\ :sub:`2` gas.

3. Set potentiostat parameters as follows and run:

..

   Technique: Cyclic Voltammetry

   E\ :sub:`initial`: OCP

   E\ :sub:`high`: +0.3 V

   E\ :sub:`low`: -0.3 V

   Rate: 10 mV s\ :sup:`-1`

   Cycles: 10

4. Set potentiostat parameters as follows and run:

..

   Technique: Chronoamperometry

   Step 1: -0.1 V for 2 min

   Step 2: +0.1 V for 10 min

5. Ag wire WE should now have a gray layer of AgCl. Rinse WE with 18.2
   MΩ cm\ :sup:`-1` and dry under N\ :sub:`2` gas.

**Note:** Storage in aqueous solutions will remove AgCl coating over
time. Store away from light.

File: source/sops/agar-salt-bridge.rst
Preparation of an Agar Salt Bridge
==================================

1. Heat ultrapure water on hotplate (very hot, but not boiling) and stir
   with magnetic stir bar

2. Dissolve 0.2 M electrolyte (such as KNO\ :sub:`3` or NaClO\ :sub:`4`)

3. Dissolve 3% agar

4. Once everything dissolved, remove from heat

5. Draw solution up into Pasteur pipette with bulb and allow pipette to
   sit with tip immersed and bulb still attached until agar solidifies

6. Junctions can remain in this position until use

7. 30 minutes prior to use, add desired electrolyte solution to top of
   double junction and Parafilm reference electrode to top

8. Measure junction potential to ensure accurate potentials

Sample Calculations
-------------------

+-----------------+--------------+---------------------------------------------------------------------------------------------------------------------------------+
| **Volume (mL)** | **Agar (g)** | **Electrolyte (g)**                                                                                                             |
|                 |              +-------------------+---------------------+----------+---------+--------------------------------+---------------------------------+
|                 |              |   KNO\ :sub:`3`   |   NaClO\ :sub:`4`   |   NaCl   |   KCl   |   Na\ :sub:`2`\ SO\ :sub:`4`   |   Na\ :sub:`2`\ HPO\ :sub:`4`   |
+=================+==============+===================+=====================+==========+=========+================================+=================================+
| **10**          | 0.300        | 0.2022            | 0.2449              | 0.1169   | 0.1491  | 0.2841                         | 0.28392                         |
+-----------------+--------------+-------------------+---------------------+----------+---------+--------------------------------+---------------------------------+
| **25**          | 0.750        | 0.5056            | 0.6122              | 0.2922   | 0.3728  | 0.7102                         | 0.7098                          |
+-----------------+--------------+-------------------+---------------------+----------+---------+--------------------------------+---------------------------------+
| **50**          | 1.500        | 1.0111            | 1.2244              | 0.5844   | 0.7455  | 1.4204                         | 1.4196                          |
+-----------------+--------------+-------------------+---------------------+----------+---------+--------------------------------+---------------------------------+
| **100**         | 3.000        | 2.0222            | 2.4488              | 1.1688   | 1.4910  | 2.8408                         | 2.8392                          |
+-----------------+--------------+-------------------+---------------------+----------+---------+--------------------------------+---------------------------------+

File: source/sops/flexible-double-junction.rst
Preparation of a Double-Junction Reference Chamber with Flexible Tip
====================================================================

1. Slide Zeus TFE 24 SW Heat Shrink 2:1 tubing over tip of Pasteur
   pipet.

2. Score the Pasteur pipet using a diamond-tip where the extent of the
   heat shrink meets the pipet. Remove the heat shrink and snap off the
   tip of the Pasteur pipet. Use a propane torch to smooth any sharp
   edges at the tip of the pipet.

   a. The other end (larger diameter end) of the Pasteur pipet may also
      be shortened, if necessary, by scoring at the desired length and
      breaking off the excess glass. Flame this edge also to remove any
      sharp points.

   b. A piece of clear vinyl tubing (1/4 ID - 1/16 WALL) fits over the
      large end of the Pasteur pipet and may be used to support the
      reference electrode in the double-junction chamber.

3. Cut a small amount of the heat shrink to use as a connector between
   the tip of the shortened Pasteur pipet and 20 GA clear PTFE tubing.
   Use a heat gun to shrink the heat shrink.

   a. Another larger diameter heat shrink tubing piece may be necessary
      to fully secure the clear PTFE tubing to the Pasteur pipet.

4. Cut another small amount of heat shrink for the other end of the PTFE
   tubing. Insert a 3 Å molecular sieve pellet (Aldrich cat# 334286)
   into the heat shrink. Use a heat gun to shrink the heat shrink.

5. The double-junction reference chamber should be stored in the same
   manner as the reference electrodes. For the BASi Ag/AgCl RE, for
   example, the double-junction should be filled with and stored in a
   vial containing 3 M NaCl.

   a. The flexible tip of the double-junction is best filled with a
      syringe and narrow polyethylene tubing (PE10 011 X024 IN).

   b. Allow to sit in storage overnight before checking junction
      potential.

|image0|

.. |image0| image:: media/image1.png
   :width: 3.02569in
   :height: 3.325in

File: source/sops/pb-upd.rst
Pb UPD
======

1. Pb UPD solution should already be present in a 5-neck flask. If not,
   the following solution should be prepared in 18.2 MΩ cm\ :sup:`-1`
   Millipore water and transferred to the flask:

..

   0.003 M Pb(ClO\ :sub:`4`)\ :sub:`2` MW: 406.1 g mol\ :sup:`-1`

   0.1 M NaClO\ :sub:`4` MW: 122.44 g mol\ :sup:`-1`

   0.01 M HClO\ :sub:`4` (adjust to pH 2)

2. N\ :sub:`2` gas should be supplied through a Pasteur pipet to the
   solution in order to purge the solution for 2 hours before running
   experiments. Another gas line should exit the flask and be connected
   to a vacuum flask containing water. The vacuum flask with water will
   allow for visual verification that N\ :sub:`2` gas is flowing when
   you are no longer bubbling the solution and will indicate if there
   are leaks in the 5-neck flask.

3. Prepare electrodes:

..

   Working

   Rinse with 18.2 MΩ cm\ :sup:`-1` Millipore water and dry with
   N\ :sub:`2` gas.

   Counter (Pt wire)

   Immerse in 1:1 (v/v) HNO\ :sub:`3`:H\ :sub:`2`\ O heated to 50°C for
   a few seconds. Rinse with 18.2 MΩ cm\ :sup:`-1` Millipore water and
   dry with N\ :sub:`2` gas. Flame anneal over a propane torch until
   platinum is glowing red.

   Reference (Pb wire)

   Immerse in 1(v/v) HNO\ :sub:`3`:H\ :sub:`2`\ O heated to 50°C for a
   few seconds (the Pb will dissolve if left submerged for too long).
   Rinse with 18.2 MΩ cm\ :sup:`-1` Millipore water and dry with
   N\ :sub:`2` gas.

4. Set potentiostat parameters as follows:

..

   Technique = Cyclic Voltammetry

   E\ :sub:`initial` = +650 mV

   E\ :sub:`high` = +650 mV

   E\ :sub:`low` = +20 mV

   E\ :sub:`final` = +650 mV

   Scan Rate = 20, 10, or 5 mV s\ :sup:`-1`

   Number of Segments = 6 (or 4 if 5 mV s\ :sup:`-1`)

5. When ready to run, ensure all electrodes are in solution. Pull
   N\ :sub:`2` gas Pasteur pipet out of solution so that N\ :sub:`2` gas
   is passed over the solution, but not bubbling. Run with desired
   parameters.

6. When finished, return N\ :sub:`2` gas Pasteur pipet to solution to
   continue bubbling. Turn Pb wire reference electrode so that it is not
   sitting in solution (the Pb will dissolve and change the Pb
   concentration of the solution). Remove the working electrode.

7. If finished for the day, stop N\ :sub:`2` gas purge. Remove all
   electrodes and rinse them with distilled water. Cap 5-neck flask to
   prevent spills or contamination.

File: source/sops/pdms-prep.rst
Preparing PDMS with SU-8 Master
===============================

1. Preheat an oven to 70°C

2. Mix 9 g PDMS and 1 g curing agent for a 9:1 ratio in a plastic weigh
   boat using a wooden tongue depressor (the amount of PDMS and curing
   agent used can be altered if thinner or thicker PDMS layers are
   desired)

3. Degas the PDMS for 10-20 minutes in a vacuum desiccator until bubbles
   are gone

4. Place SU-8 master on bottom of plastic evaporating dish, mold side up

5. Pour PDMS slowly onto center of mold

6. Transfer to oven for 1 hour

7. Carefully peel PDMS from the mold (a razor blade can be used to help
   in PDMS removal)

8. Use blunt syringe tips to puncture the PDMS where inlet and outlet
   ports are desired

File: source/sops/ref-electrode-check.rst
Ag/AgCl Reference Electrode Check
=================================

1. While the pH meter is **off**, disconnect the pH electrode from the
   BNC connector on the back of the meter. Replace with a BNC to
   two-wire splitter. Attach alligator clips to each of the wires.

2. Immerse the red-labeled Master Ag/AgCl reference electrode in a 3 M
   NaCl solution and connect the electrode to the ground (GND) alligator
   clip.

..

   **Note:** The Master is only used to check the potentials of other
   reference electrodes and must never be used for an actual
   electrochemical experiment.

3. Immerse the Ag/AgCl electrode you would like to check in the 3 M NaCl
   solution and connect it to the other alligator clip.

4. Turn the pH meter on and wait until a pH is displayed. Press the
   |image0| button until the |image1| icon is shown. Press |image2| to
   take a measurement.

5. Once the reading stabilizes, the |image3|\ icon should stop flashing.
   The value should only be a few tenths of a mV off. If necessary,
   record the new correction on a new label for the electrode. If the
   reading is 10 or more mV different from the Master, do not use the
   reference electrode.

6. Return the pH meter to pH mode by pressing |image4| until the
   |image5| icon is displayed. Turn off the pH meter.

7. Disconnect the BNC connection and replace it with the pH electrode.

.. |image0| image:: media/image1.png
   :width: 0.21354in
   :height: 0.21615in
.. |image1| image:: media/image2.png
   :width: 0.31264in
   :height: 0.1411in
.. |image2| image:: media/image3.png
   :width: 0.20833in
   :height: 0.2118in
.. |image3| image:: media/image2.png
   :width: 0.31264in
   :height: 0.1411in
.. |image4| image:: media/image4.png
   :width: 0.20486in
   :height: 0.21007in
.. |image5| image:: media/image5.png
   :width: 0.25in
   :height: 0.21in

File: source/sops/su-8-2050-master.rst
SU-8 2050 Master Preparation
============================

1.  Preheat one hotplate to 65°C and another hotplate to 95°C

2.  Pour 4 mL SU-8 into a scintillation vial, wrap the vial in aluminum
    foil, and let it sit until bubbles are gone

3.  Rinse a 3” silicon wafer with IPA (the wafer can be Piranha cleaned
    if necessary)

4.  Line the spin coater walls with aluminum foil and turn on the vacuum
    pump to the spin coater

5.  Place wafer on spin coater and test run Recipe 5

    a. Press RECIPE, then 5

    b. Verify steps by pressing STEP, then the number of the step, then
       SPEED/RAMP

       i.   500 RPM for 5 s with 100 RPM/s ramp

       ii.  1750 RPM for 30 s with 300 RPM/s ramp

       iii. 0 RPM with 200 RPM/s ramp

    c. Press the green foot pedal to start the run

    d. Once the wafer has stopped spinning, press the red foot pedal to
       stop the run followed by the green foot pedal to reset the spin
       coater

6.  Pour the SU-8 onto the center of the wafer

7.  Run Recipe 5

8.  Softbake

    a. Transfer wafer to 65°C hotplate for 5 minutes

    b. Transfer wafer to 95°C hotplate for 20 minutes

9.  Tape photomask emulsion side up on a quartz plate

10. Place the quartz plate with emulsion side down directly on to SU-8
    coated wafer

11. Expose to 100% power UV LED for 30 s and remove the quartz with
    photomask

12. Postbake

    a. Transfer wafer to 65°C hotplate for 5 minutes

    b. Transfer wafer to 95°C hotplate for 10 minutes

13. Immerse the wafer in an evaporating dish containing PGMEA for 10
    minutes

14. Rinse wafer with PGMEA followed by IPA

15. Dry with N\ :sub:`2` gas

16. Verify structures with stereoscope
